Repository: oflucas/robot_data

File: user0/welding_param_0.yaml
description: |
  For 2-point welding with swing, large-piece T-shape head up. Pin should be outward (electric mouth) by 13mm.
weld_length: 900.0
weld_speed: 1.2
safe_height: 130.0
RTOL: True
actions_offset: [0, 0]
actions:
  - [0.0, 0.0, 0, 1.5] #1, 128A 18.3V
  - [0, -3.5, 0, 1.4] #2, 128A 18.3V
  - [4.0, 1.0, 0, 1.4] #3, 128A 18.3V 
safe_return_coord: [0, 0, 150]
actions_param:
  #break_points: [[80, 100], [200, 220]]
  swing_list:
    - period: 2.5 #1
      hold_times: [0.3, 0., 0, 0.]
      first_stroke_rel_offset: [3, 0]
      second_stroke_rel_offset: [0, -5]
    - period: 2.5 #2
      hold_times: [0.01, 0.01]
      first_stroke_rel_offset: [4, 0]
      second_stroke_rel_offset: [0, -4]
    - period: 3.0 #3
      hold_times: [0.3, 0., 0, 0.]
      first_stroke_rel_offset: [5, 0]
      second_stroke_rel_offset: [0, -4]
executor_type: point_pairs

File: user0/welding_param_1.yaml
description: |
  For left (forward) wall, 
  inner corner center-depth 850, outer corner edge-distance 660, far side extension 200
weld_length: 900.0
safe_height: 30.0
welding_angle_wrt_y: [120, 300, -15.0]
actions_offset: [-12, 0]
actions:
  - [0, 0.0, 22,   5.0, 6.0, 7.0, 3.5, 4.0]
  - [0, 5.0, 0,    5.0, 6.0, 7.0, 3.5, 4.0]
  - [8.0, 3.0, 22,    5.0, 6.0, 7.0, 3.5, 4.0]
  - [8.0, 10.0, 10,   5.0, 6.0, 7.0, 3.5, 4.0]
  - [14.0, 0.0, 0,       5.0, 6.0, 5.0, 3.5, 5.0]
  - [14.0, 5.0, 0,      5.0, 6.0, 5.0, 3.5, 5.0]
  - [14.0, 9.0, 0,      5.0, 6.0, 5.0, 3.5, 5.0]
  - [14.0, 14.0, 0,     5.0, 6.0, 5.0, 3.5, 5.0]
  - [14.0, 18.0, 0,     5.0, 6.0, 5.0, 3.5, 5.0]

File: user0/welding_param_10.yaml
description: |
  For 2-point welding with swing, 30mm butt welding.
  Pin should be outward by 15mm.
  [Megmeet] 142A 17.6V.
weld_length: 900.0
weld_speed: 1.5
safe_height: 30.0
apply_fixed_rotation_for_angle_offset: True
angle_a: 10.0
actions_offset: [0, 0]
actions:
  - [0.0, 0.0, 30, 1.8] #1
  - [4.0, 0.0, 30, 1.8] #2
  - [0, 4.0, 30, 1.8] #3
safe_return_coord: [0, 0, 50]
actions_param:
  swing_list:
    - period: 2.5 #1
      hold_times: [0., 0., 0.3, 0.]
      first_stroke_rel_offset: [3, 0]
      second_stroke_rel_offset: [0, 5]
    - period: 2.5 #2
      hold_times: [0., 0., 0.3, 0.]
      first_stroke_rel_offset: [4, 0]
      second_stroke_rel_offset: [0, 4]
    - period: 3.2 #3
      hold_times: [0, 0., 0.5, 0.]
      first_stroke_rel_offset: [4, 0]
      second_stroke_rel_offset: [0, 4]
executor_type: point_pairs

File: user0/welding_param_1002.yaml
description: |
  For 2-point welding with swing, 10mm butt welding, horizontal lie down. Pin should be outward by 15mm. [Megmeet] 142A 17.6V. 
weld_length: 900.0
weld_speed: 0.9
safe_height: 30.0
RTOL: False
apply_fixed_rotation_for_angle_offset: True
safe_return_coord: [0, 0, 50]
actions_offset: [0, 0]
actions:
  - [0.0, 0.0, 20, 1.8] #1
  - [5.0, 9.0, 0, 1.8] #2
  - [8, 1, 20, 1.8] #3
  - [10, 10, 20, 1.8] #4
  - [10, 16, 20, 1.8] #5
  - [13, 1, 20, 1.8] #6
  - [14, 8, 20, 1.8] #7
  - [14, 16, 20, 1.8] #8
  - [14, 22, 0, 1.8] #9
actions_param:
  swing_list:
    - period: 2.5 #1
      hold_times: [0., 0., 0.3, 0.]
      first_stroke_rel_offset: [5, 0]
      second_stroke_rel_offset: [0, 5]
    - period: 2.5 #2
      hold_times: [0., 0., 0.3, 0.]
      first_stroke_rel_offset: [0, -4]
      second_stroke_rel_offset: [0, 4]
    - period: 2.5 #3
      hold_times: [0, 0., 0.3, 0.]
      first_stroke_rel_offset: [5, 0]
      second_stroke_rel_offset: [0, 5]
    - period: 2.5 #4
      hold_times: [0, 0., 0.3, 0.]
      first_stroke_rel_offset: [0, -4]
      second_stroke_rel_offset: [0, 4]
    - period: 2.5 #5
      hold_times: [0, 0., 0.3, 0.]
      first_stroke_rel_offset: [0, -4]
      second_stroke_rel_offset: [0, 4]
    - period: 2.5 #6
      hold_times: [0, 0., 0.3, 0.]
      first_stroke_rel_offset: [5, 0]
      second_stroke_rel_offset: [0, 5]
executor_type: point_pairs

File: user0/welding_param_102.yaml
description: H-shape workpiece with scan. Usually use robot 6, tool 14.
weld_length: 90.0
safe_height: 30.0
weld_speed: 10.0 # old one: 3.2
multi_steps_num: 9
post_fire_config:
  wait_time: 2.0
  another_fire_time: 2.0
middle_actions_offset: [-30, 0]
middle_actions:
  - [2, 0, 25] #1
  - [2, 3, 20] #2
  - [4, 6, 15] #3
#   - [7, 0, 25] #4 Tier 2
#   - [7, 5, 15] #5
#   - [7, 9, 15] #6
#   - [8, 12, 0] #7
#   - [14, 0, 25] #8 Tier 3
#   - [14, 6, 20] #9
#   - [14, 13, 20] #10
#   - [14, 18, 20] #11
#   - [14, 22, 0] #12
#   - [22, 0, 25] #13 Tier 4
#   - [22, 5, 20] #14
#   - [22, 10, 20] #15
#   - [22, 16, 20] #16
#   - [22, 22, 20] #17
#   - [22, 28, 0] #18
#   - [28, 0, 10] #19 Tier 5
#   - [28, 5, 10] #20
#   - [28, 10, 10] #21
#   - [28, 15, 10] #22
#   - [28, 20, 10] #23
#   - [28, 25, 10] #24
#   - [28, 30, 10] #25
#   - [28, 35, 10] #26
#   - [28, 40, 5] #27
middle_actions_param:
  swing_list:
    - dummy: True #1
    - dummy: True #2
    - period: 2 #3
      hold_times: [0.01, 0.01] # 0 does not work for jaka S12.
      first_stroke_rel_offset: [0, 2]
      second_stroke_rel_offset: [0, -2]
    # - period: 2 #4
    #   hold_times: [0.01, 0.01]
    #   first_stroke_rel_offset: [0, 4]
    #   second_stroke_rel_offset: [4, 0]
    # - period: 2 #5
    #   hold_times: [0.01, 0.01]
    #   first_stroke_rel_offset: [0, 4]
    #   second_stroke_rel_offset: [4, 0]
    # - period: 2 #6
    #   hold_times: [0.01, 0.01]
    #   first_stroke_rel_offset: [0, 4]
    #   second_stroke_rel_offset: [4, 0]
    # - period: 2 #7
    #   hold_times: [0.01, 0.01]
    #   first_stroke_rel_offset: [0, 4]
    #   second_stroke_rel_offset: [0, -4]
    # - period: 2 #8
    #   hold_times: [0.01, 0.01]
    #   first_stroke_rel_offset: [0, 6]
    #   second_stroke_rel_offset: [6, 0]
    # - period: 2 #8
    #   hold_times: [0.01, 0.01]
    #   first_stroke_rel_offset: [0, 6]
    #   second_stroke_rel_offset: [6, 0]
    # - period: 2 #9
    #   hold_times: [0.01, 0.01]
    #   first_stroke_rel_offset: [0, 6]
    #   second_stroke_rel_offset: [6, 0]
    # - period: 2 #10
    #   hold_times: [0.01, 0.01]
    #   first_stroke_rel_offset: [0, 6]
    #   second_stroke_rel_offset: [6, 0]
    # - period: 2 #11
    #   hold_times: [0.01, 0.01]
    #   first_stroke_rel_offset: [0, 6]
    #   second_stroke_rel_offset: [6, 0]
    # - period: 2 #12
    #   hold_times: [0.01, 0.01]
    #   first_stroke_rel_offset: [0, 6]
    #   second_stroke_rel_offset: [0, -6]
    # - period: 2 #13
    #   hold_times: [0.01, 0.01]
    #   first_stroke_rel_offset: [0, 6]
    #   second_stroke_rel_offset: [6, 0]
    # - period: 2 #14
    #   hold_times: [0.01, 0.01]
    #   first_stroke_rel_offset: [0, 6]
    #   second_stroke_rel_offset: [6, 0]
    # - period: 2 #15
    #   hold_times: [0.01, 0.01]
    #   first_stroke_rel_offset: [0, 6]
    #   second_stroke_rel_offset: [6, 0]
    # - period: 2 #16
    #   hold_times: [0.01, 0.01]
    #   first_stroke_rel_offset: [0, 6]
    #   second_stroke_rel_offset: [6, 0]
    # - period: 2 #17
    #   hold_times: [0.01, 0.01]
    #   first_stroke_rel_offset: [0, 6]
    #   second_stroke_rel_offset: [6, 0]
    # - period: 2 #18
    #   hold_times: [0.01, 0.01]
    #   first_stroke_rel_offset: [0, 6]
    #   second_stroke_rel_offset: [0, -6]
    # - period: 2 #19
    #   hold_times: [0.01, 0.01]
    #   first_stroke_rel_offset: [0, 6]
    #   second_stroke_rel_offset: [6, 0]
    # - period: 2 #20
    #   hold_times: [0.01, 0.01]
    #   first_stroke_rel_offset: [0, 6]
    #   second_stroke_rel_offset: [6, 0]
    # - period: 2 #21
    #   hold_times: [0.01, 0.01]
    #   first_stroke_rel_offset: [0, 6]
    #   second_stroke_rel_offset: [6, 0]
    # - period: 2 #22
    #   hold_times: [0.01, 0.01]
    #   first_stroke_rel_offset: [0, 6]
    #   second_stroke_rel_offset: [6, 0]
    # - period: 2 #23
    #   hold_times: [0.01, 0.01]
    #   first_stroke_rel_offset: [0, 6]
    #   second_stroke_rel_offset: [6, 0]
    # - period: 2 #24
    #   hold_times: [0.01, 0.01]
    #   first_stroke_rel_offset: [0, 6]
    #   second_stroke_rel_offset: [6, 0]
    # - period: 2 #25
    #   hold_times: [0.01, 0.01]
    #   first_stroke_rel_offset: [0, 6]
    #   second_stroke_rel_offset: [6, 0]
    # - period: 2 #26
    #   hold_times: [0.01, 0.01]
    #   first_stroke_rel_offset: [0, 6]
    #   second_stroke_rel_offset: [6, 0]
    # - period: 2 #27
    #   hold_times: [0.01, 0.01]
    #   first_stroke_rel_offset: [0, 6]
    #   second_stroke_rel_offset: [0, -6]
left_actions_offset: [-28, 0]
left_actions:
  - [2, 0, 25] #1
  - [2, 3, 20] #2
  - [4, 6, 15] #3
#   - [7, 0, 25] #4 Tier 2
#   - [7, 5, 15] #5
#   - [7, 9, 15] #6
#   - [8, 12, 0] #7
#   - [14, 0, 25] #8 Tier 3
#   - [14, 6, 20] #9
#   - [14, 13, 20] #10
#   - [14, 18, 20] #11
#   - [14, 22, 0] #12
#   - [22, 0, 25] #13 Tier 4
#   - [22, 5, 20] #14
#   - [22, 10, 20] #15
#   - [22, 16, 20] #16
#   - [22, 22, 20] #17
#   - [22, 28, 0] #18
#   - [28, 0, 10] #19 Tier 5
#   - [28, 5, 10] #20
#   - [28, 10, 10] #21
#   - [28, 15, 10] #22
#   - [28, 20, 10] #23
#   - [28, 25, 10] #24
#   - [28, 30, 10] #25
#   - [28, 35, 10] #26
#   - [28, 40, 5] #27
left_actions_param:
  swing_list:
    - dummy: True #1
    - dummy: True #2
    - period: 2 #3
      hold_times: [0.01, 0.01] # 0 does not work for jaka S12.
      first_stroke_rel_offset: [0, 2]
      second_stroke_rel_offset: [0, -2]
    # - period: 2 #4
    #   hold_times: [0.01, 0.01]
    #   first_stroke_rel_offset: [0, 4]
    #   second_stroke_rel_offset: [4, 0]
    # - period: 2 #5
    #   hold_times: [0.01, 0.01]
    #   first_stroke_rel_offset: [0, 4]
    #   second_stroke_rel_offset: [4, 0]
    # - period: 2 #6
    #   hold_times: [0.01, 0.01]
    #   first_stroke_rel_offset: [0, 4]
    #   second_stroke_rel_offset: [4, 0]
    # - period: 2 #7
    #   hold_times: [0.01, 0.01]
    #   first_stroke_rel_offset: [0, 4]
    #   second_stroke_rel_offset: [0, -4]
    # - period: 2 #8
    #   hold_times: [0.01, 0.01]
    #   first_stroke_rel_offset: [0, 6]
    #   second_stroke_rel_offset: [6, 0]
    # - period: 2 #8
    #   hold_times: [0.01, 0.01]
    #   first_stroke_rel_offset: [0, 6]
    #   second_stroke_rel_offset: [6, 0]
    # - period: 2 #9
    #   hold_times: [0.01, 0.01]
    #   first_stroke_rel_offset: [0, 6]
    #   second_stroke_rel_offset: [6, 0]
    # - period: 2 #10
    #   hold_times: [0.01, 0.01]
    #   first_stroke_rel_offset: [0, 6]
    #   second_stroke_rel_offset: [6, 0]
    # - period: 2 #11
    #   hold_times: [0.01, 0.01]
    #   first_stroke_rel_offset: [0, 6]
    #   second_stroke_rel_offset: [6, 0]
    # - period: 2 #12
    #   hold_times: [0.01, 0.01]
    #   first_stroke_rel_offset: [0, 6]
    #   second_stroke_rel_offset: [0, -6]
    # - period: 2 #13
    #   hold_times: [0.01, 0.01]
    #   first_stroke_rel_offset: [0, 6]
    #   second_stroke_rel_offset: [6, 0]
    # - period: 2 #14
    #   hold_times: [0.01, 0.01]
    #   first_stroke_rel_offset: [0, 6]
    #   second_stroke_rel_offset: [6, 0]
    # - period: 2 #15
    #   hold_times: [0.01, 0.01]
    #   first_stroke_rel_offset: [0, 6]
    #   second_stroke_rel_offset: [6, 0]
    # - period: 2 #16
    #   hold_times: [0.01, 0.01]
    #   first_stroke_rel_offset: [0, 6]
    #   second_stroke_rel_offset: [6, 0]
    # - period: 2 #17
    #   hold_times: [0.01, 0.01]
    #   first_stroke_rel_offset: [0, 6]
    #   second_stroke_rel_offset: [6, 0]
    # - period: 2 #18
    #   hold_times: [0.01, 0.01]
    #   first_stroke_rel_offset: [0, 6]
    #   second_stroke_rel_offset: [0, -6]
    # - period: 2 #19
    #   hold_times: [0.01, 0.01]
    #   first_stroke_rel_offset: [0, 6]
    #   second_stroke_rel_offset: [6, 0]
    # - period: 2 #20
    #   hold_times: [0.01, 0.01]
    #   first_stroke_rel_offset: [0, 6]
    #   second_stroke_rel_offset: [6, 0]
    # - period: 2 #21
    #   hold_times: [0.01, 0.01]
    #   first_stroke_rel_offset: [0, 6]
    #   second_stroke_rel_offset: [6, 0]
    # - period: 2 #22
    #   hold_times: [0.01, 0.01]
    #   first_stroke_rel_offset: [0, 6]
    #   second_stroke_rel_offset: [6, 0]
    # - period: 2 #23
    #   hold_times: [0.01, 0.01]
    #   first_stroke_rel_offset: [0, 6]
    #   second_stroke_rel_offset: [6, 0]
    # - period: 2 #24
    #   hold_times: [0.01, 0.01]
    #   first_stroke_rel_offset: [0, 6]
    #   second_stroke_rel_offset: [6, 0]
    # - period: 2 #25
    #   hold_times: [0.01, 0.01]
    #   first_stroke_rel_offset: [0, 6]
    #   second_stroke_rel_offset: [6, 0]
    # - period: 2 #26
    #   hold_times: [0.01, 0.01]
    #   first_stroke_rel_offset: [0, 6]
    #   second_stroke_rel_offset: [6, 0]
    # - period: 2 #27
    #   hold_times: [0.01, 0.01]
    #   first_stroke_rel_offset: [0, 6]
    #   second_stroke_rel_offset: [0, -6]
right_actions_offset: [-28, 0]
right_actions:
  - [2, 0, 25] #1
  - [2, 3, 20] #2
  - [4, 6, 15] #3
#   - [7, 0, 25] #4 Tier 2
#   - [7, 5, 15] #5
#   - [7, 9, 15] #6
#   - [8, 12, 0] #7
#   - [14, 0, 25] #8 Tier 3
#   - [14, 6, 20] #9
#   - [14, 13, 20] #10
#   - [14, 18, 20] #11
#   - [14, 22, 0] #12
#   - [22, 0, 25] #13 Tier 4
#   - [22, 5, 20] #14
#   - [22, 10, 20] #15
#   - [22, 16, 20] #16
#   - [22, 22, 20] #17
#   - [22, 28, 0] #18
#   - [28, 0, 10] #19 Tier 5
#   - [28, 5, 10] #20
#   - [28, 10, 10] #21
#   - [28, 15, 10] #22
#   - [28, 20, 10] #23
#   - [28, 25, 10] #24
#   - [28, 30, 10] #25
#   - [28, 35, 10] #26
#   - [28, 40, 5] #27
right_actions_param:
  swing_list:
    - dummy: True #1
    - dummy: True #2
    - period: 2 #3
      hold_times: [0.01, 0.01] # 0 does not work for jaka S12.
      first_stroke_rel_offset: [0, 2]
      second_stroke_rel_offset: [0, -2]
    # - period: 2 #4
    #   hold_times: [0.01, 0.01]
    #   first_stroke_rel_offset: [0, 4]
    #   second_stroke_rel_offset: [4, 0]
    # - period: 2 #5
    #   hold_times: [0.01, 0.01]
    #   first_stroke_rel_offset: [0, 4]
    #   second_stroke_rel_offset: [4, 0]
    # - period: 2 #6
    #   hold_times: [0.01, 0.01]
    #   first_stroke_rel_offset: [0, 4]
    #   second_stroke_rel_offset: [4, 0]
    # - period: 2 #7
    #   hold_times: [0.01, 0.01]
    #   first_stroke_rel_offset: [0, 4]
    #   second_stroke_rel_offset: [0, -4]
    # - period: 2 #8
    #   hold_times: [0.01, 0.01]
    #   first_stroke_rel_offset: [0, 6]
    #   second_stroke_rel_offset: [6, 0]
    # - period: 2 #8
    #   hold_times: [0.01, 0.01]
    #   first_stroke_rel_offset: [0, 6]
    #   second_stroke_rel_offset: [6, 0]
    # - period: 2 #9
    #   hold_times: [0.01, 0.01]
    #   first_stroke_rel_offset: [0, 6]
    #   second_stroke_rel_offset: [6, 0]
    # - period: 2 #10
    #   hold_times: [0.01, 0.01]
    #   first_stroke_rel_offset: [0, 6]
    #   second_stroke_rel_offset: [6, 0]
    # - period: 2 #11
    #   hold_times: [0.01, 0.01]
    #   first_stroke_rel_offset: [0, 6]
    #   second_stroke_rel_offset: [6, 0]
    # - period: 2 #12
    #   hold_times: [0.01, 0.01]
    #   first_stroke_rel_offset: [0, 6]
    #   second_stroke_rel_offset: [0, -6]
    # - period: 2 #13
    #   hold_times: [0.01, 0.01]
    #   first_stroke_rel_offset: [0, 6]
    #   second_stroke_rel_offset: [6, 0]
    # - period: 2 #14
    #   hold_times: [0.01, 0.01]
    #   first_stroke_rel_offset: [0, 6]
    #   second_stroke_rel_offset: [6, 0]
    # - period: 2 #15
    #   hold_times: [0.01, 0.01]
    #   first_stroke_rel_offset: [0, 6]
    #   second_stroke_rel_offset: [6, 0]
    # - period: 2 #16
    #   hold_times: [0.01, 0.01]
    #   first_stroke_rel_offset: [0, 6]
    #   second_stroke_rel_offset: [6, 0]
    # - period: 2 #17
    #   hold_times: [0.01, 0.01]
    #   first_stroke_rel_offset: [0, 6]
    #   second_stroke_rel_offset: [6, 0]
    # - period: 2 #18
    #   hold_times: [0.01, 0.01]
    #   first_stroke_rel_offset: [0, 6]
    #   second_stroke_rel_offset: [0, -6]
    # - period: 2 #19
    #   hold_times: [0.01, 0.01]
    #   first_stroke_rel_offset: [0, 6]
    #   second_stroke_rel_offset: [6, 0]
    # - period: 2 #20
    #   hold_times: [0.01, 0.01]
    #   first_stroke_rel_offset: [0, 6]
    #   second_stroke_rel_offset: [6, 0]
    # - period: 2 #21
    #   hold_times: [0.01, 0.01]
    #   first_stroke_rel_offset: [0, 6]
    #   second_stroke_rel_offset: [6, 0]
    # - period: 2 #22
    #   hold_times: [0.01, 0.01]
    #   first_stroke_rel_offset: [0, 6]
    #   second_stroke_rel_offset: [6, 0]
    # - period: 2 #23
    #   hold_times: [0.01, 0.01]
    #   first_stroke_rel_offset: [0, 6]
    #   second_stroke_rel_offset: [6, 0]
    # - period: 2 #24
    #   hold_times: [0.01, 0.01]
    #   first_stroke_rel_offset: [0, 6]
    #   second_stroke_rel_offset: [6, 0]
    # - period: 2 #25
    #   hold_times: [0.01, 0.01]
    #   first_stroke_rel_offset: [0, 6]
    #   second_stroke_rel_offset: [6, 0]
    # - period: 2 #26
    #   hold_times: [0.01, 0.01]
    #   first_stroke_rel_offset: [0, 6]
    #   second_stroke_rel_offset: [6, 0]
    # - period: 2 #27
    #   hold_times: [0.01, 0.01]
    #   first_stroke_rel_offset: [0, 6]
    #   second_stroke_rel_offset: [0, -6]
executor_type: h_shape_v2

File: user0/welding_param_2.yaml
description: |
  For right (backward) wall, inner corner depth 880, outer corner distance 660, far side extension 200
weld_length: 900.0
safe_height: 30.0
welding_angle_wrt_y: [-101, 30, 15.0]
actions_offset: [-12, 0]
actions:
  - [0, -4.0, 25,    4.0, 4, 7.5, 4, 4.0]
  - [0, 1.0, 0,    4.0, 4, 7.5, 4, 4.0]
  - [8, -3.0, 25,     4.0, 4, 7.5, 3.5, 4.0]
  - [6.0, 2.0, 10,    4.0, 4, 7.5, 3.5, 4.0]
  - [12.0, -5.0, 0,       5.0, 5, 5.0, 4, 5.0]
  - [12.0, 0.0, 0,       5.0, 5, 5.0, 4, 5.0]
  - [12.0, 4.0, 0,      5.0, 5, 5.0, 4, 5.0]
  - [12.0, 9.0, 0,      5.0, 5, 5.0, 4, 5.0]
  - [12.0, 15.0, 0,     5.0, 5, 5.0, 4, 5.0]
  - [12.0, 20.0, 0,     5.0, 5, 5.0, 4, 5.0]

File: user0/welding_param_20.yaml
description: H-shape workpiece (weld top)
weld_length: 90.0
safe_height: 30.0
weld_speed: 8
tol: 20.0
angle_a: 20
angle_side: -30
middle_actions_offset: [0, -0]
middle_actions:
  - [0.0, 0.0, -45, 7] #1
  - [0, -3.0, -45, 7] #2 
  - [3, 0, -45] #3
  - [2, -8, -45] #4
  - [4, -5, -45, 8.5] #5
  - [7, -2, -45] #6, end
  - [2, -12, -45] #7
  - [5, -8, -45] #8
  - [8, -6, -45] #9
  - [11, -3, -45] #10
  - [13, -1, -45] #11
left_actions_offset: [0, 0]
left_actions:
  - [0.0, 0.0, -45, 7] #1
  - [0, -3.0, -45, 7] #2 
  - [3, 0, -45] #3
  - [0, -6, -45] #4
  - [4, -5, -45, 8.5] #5
  - [7, -2, -45] #6, end
  - [2, -12, -45] #7
  - [5, -8, -45] #8
  - [8, -6, -45] #9
  - [11, -3, -45] #10
  - [13, -1, -45] #11
right_actions_offset: [0, 0]
right_actions:
  - [0.0, 0.0, -45, 7] #1
  - [0, -3.0, -45, 7] #2 
  - [3, 0, -45] #3
  - [2, -8, -45] #4
  - [4, -5, -45, 8.5] #5
  - [7, -2, -45] #6, end
  - [2, -12, -45] #7
  - [5, -8, -45] #8
  - [8, -6, -45] #9
  - [11, -3, -45] #10
  - [13, -1, -45] #11
opposite_actions_offset: [0, 0]
opposite_actions:
  - [0.0, 0.0, -45, 7] #1
  - [0, -3.0, -45, 7] #2 
  - [3, 0, -45] #3
  - [2, -8, -45] #4
  - [4, -5, -45, 8.5] #5
  - [7, -2, -45] #6, end
  - [2, -12, -45] #7
  - [5, -8, -45] #8
  - [8, -6, -45] #9
  - [11, -3, -45] #10
  - [13, -1, -45] #11
executor_type: h_top

File: user0/welding_param_21.yaml
description: |
  For 2-point welding above top of H workpiece. 242A 23.1V
weld_length: 900.0
weld_speed: 7
safe_height: 80.0
actions_offset: [0, 0]
actions:
  - [0, 0, 0]
  - [5, 0, 0]
  - [10, 0, 0]
  - [5, 6, 0, 2]
executor_type: point_pairs

File: user0/welding_param_22.yaml
description: |
  For 2-point welding with swing
weld_length: 900.0
weld_speed: 5
safe_height: 30.0
actions_offset: [0, 0]
actions:
  - [0, 0, 0]
swing:
  period: 2.0
  hold_times: [0.4, 0.2, 0.4]
  first_stroke_rel_offset: [5, 0]
  second_stroke_rel_offset: [1, 5]
safe_return_coord: [0, 0, 50]
executor_type: point_pairs

File: user0/welding_param_25.yaml
description: Rectangle Workpiece over a H-shape (weld top), 113A 18.4V
weld_length: 90.0
safe_height: 130.0
safe_rotation_around_y_to_adjust_side: 45
safe_rotation_around_x_to_adjust_side: -30
weld_speed: 1.5
tol: 20.0
is_rectangle: True
auto_toggle_side: True
#welding_angle_wrt_y: -20.0
middle_actions_offset: [0, 0]
middle_actions:
  - [0.0, 0.0, 0, 1.5] #1, 128A 18.3V
  - [0, -3.5, 0, 1.4] #2, 128A 18.3V
  - [4.0, 0.0, 0, 1.4] #3, 128A 18.3V
middle_actions_param:
  #break_points: [[80, 100], [200, 220]]
  swing_list:
    - period: 2.5 #1
      hold_times: [0.3, 0., 0, 0.]
      first_stroke_rel_offset: [3, 0]
      second_stroke_rel_offset: [0, -5]
    - period: 2.5 #2
      hold_times: [0.01, 0.01]
      first_stroke_rel_offset: [4, 0]
      second_stroke_rel_offset: [0, -4]
    - period: 3.0 #3
      hold_times: [0.3, 0., 0, 0.]
      first_stroke_rel_offset: [5, 0]
      second_stroke_rel_offset: [0, -5]
left_actions_offset: [0, 0]
left_actions:
  - [0.0, 0.0, 0, 1.5] #1, 128A 18.3V
  - [0, -3.5, 0, 1.4] #2, 128A 18.3V
  - [4.0, 0.0, 0, 1.4] #3, 128A 18.3V 
left_actions_param:
  #break_points: [[80, 100], [200, 220]]
  swing_list:
    - period: 2.5 #1
      hold_times: [0.3, 0., 0, 0.]
      first_stroke_rel_offset: [3, 0]
      second_stroke_rel_offset: [0, -5]
    - period: 2.5 #2
      hold_times: [0.01, 0.01]
      first_stroke_rel_offset: [4, 0]
      second_stroke_rel_offset: [0, -4]
    - period: 3.0 #3
      hold_times: [0.3, 0., 0, 0.]
      first_stroke_rel_offset: [5, 0]
      second_stroke_rel_offset: [0, -5]
right_actions_offset: [0, 0]
right_actions:
  - [0.0, 0.0, 0, 1.5] #1, 128A 18.3V
  - [0, -3.5, 0, 1.4] #2, 128A 18.3V
  - [4.0, 0.0, 0, 1.4] #3, 128A 18.3V 
right_actions_param:
  #break_points: [[80, 100], [200, 220]]
  swing_list:
    - period: 2.5 #1
      hold_times: [0.3, 0., 0, 0.]
      first_stroke_rel_offset: [3, 0]
      second_stroke_rel_offset: [0, -5]
    - period: 2.5 #2
      hold_times: [0.01, 0.01]
      first_stroke_rel_offset: [4, 0]
      second_stroke_rel_offset: [0, -4]
    - period: 3.0 #3
      hold_times: [0.3, 0., 0, 0.]
      first_stroke_rel_offset: [5, 0]
      second_stroke_rel_offset: [0, -5] 
opposite_actions_offset: [0, 0]
opposite_actions:
  - [0.0, 0.0, 0, 1.5] #1, 128A 18.3V
  - [0, -3.5, 0, 1.4] #2, 128A 18.3V
  - [4.0, 0.0, 0, 1.4] #3, 128A 18.3V  
opposite_actions_param:
  #break_points: [[80, 100], [200, 220]]
  swing_list:
    - period: 2.5 #1
      hold_times: [0.3, 0., 0, 0.]
      first_stroke_rel_offset: [3, 0]
      second_stroke_rel_offset: [0, -5]
    - period: 2.5 #2
      hold_times: [0.01, 0.01]
      first_stroke_rel_offset: [4, 0]
      second_stroke_rel_offset: [0, -4]
    - period: 3.0 #3
      hold_times: [0.3, 0., 0, 0.]
      first_stroke_rel_offset: [5, 0]
      second_stroke_rel_offset: [0, -5]
executor_type: h_top

File: user0/welding_param_3.yaml
description: For simple stright line
weld_length: 900.0
safe_height: 30.0
weld_speed: 1.8
actions_offset: [-16, 0]
actions:
  - [0.0, 0.0, 10, 1.8] #1
  - [5.0, 9.0, 0, 1.8] #2
  - [8, 1, 10, 1.8] #3
  - [10, 10, 10, 1.8] #4
  - [10, 16, 10, 1.8] #5
  - [13, 1, 10, 1.8] #6
  - [14, 8, 10, 1.8] #7
  - [14, 16, 10, 1.8] #8
  - [14, 22, 0, 1.8] #9
actions_param:
  swing_list:
    - period: 2.5 #1
      hold_times: [0., 0., 0.3, 0.]
      first_stroke_rel_offset: [5, 0]
      second_stroke_rel_offset: [0, 5]
    - period: 2.5 #2
      hold_times: [0., 0., 0.3, 0.]
      first_stroke_rel_offset: [0, -4]
      second_stroke_rel_offset: [0, 4]
    - period: 2.5 #3
      hold_times: [0, 0., 0.3, 0.]
      first_stroke_rel_offset: [5, 0]
      second_stroke_rel_offset: [0, 5]
    - period: 2.5 #4
      hold_times: [0, 0., 0.3, 0.]
      first_stroke_rel_offset: [0, -4]
      second_stroke_rel_offset: [0, 4]
    - period: 2.5 #5
      hold_times: [0, 0., 0.3, 0.]
      first_stroke_rel_offset: [0, -4]
      second_stroke_rel_offset: [0, 4]
    - period: 2.5 #6
      hold_times: [0, 0., 0.3, 0.]
      first_stroke_rel_offset: [5, 0]
      second_stroke_rel_offset: [0, 5]
executor_type: lateral

File: user0/welding_param_3002.yaml
description: For simple stright line, 10mm thick, workpiece lie down, need pin extension 15mm
weld_length: 900.0
safe_height: 30.0
weld_speed: 1.8
actions_offset: [-10, 0]
actions:
  - [0.0, 0.0, 20, 1.8] #1
  - [5.0, 9.0, 0, 1.8] #2
  - [8, 1, 20, 1.8] #3
  - [10, 10, 20, 1.8] #4
  - [10, 16, 20, 1.8] #5
  - [13, 1, 20, 1.8] #6
  - [14, 8, 20, 1.8] #7
  - [14, 16, 20, 1.8] #8
  - [14, 22, 0, 1.8] #9
actions_param:
  swing_list:
    - period: 2.5 #1
      hold_times: [0., 0., 0.3, 0.]
      first_stroke_rel_offset: [5, 0]
      second_stroke_rel_offset: [0, 5]
    - period: 2.5 #2
      hold_times: [0., 0., 0.3, 0.]
      first_stroke_rel_offset: [0, -4]
      second_stroke_rel_offset: [0, 4]
    - period: 2.5 #3
      hold_times: [0, 0., 0.3, 0.]
      first_stroke_rel_offset: [5, 0]
      second_stroke_rel_offset: [0, 5]
    - period: 2.5 #4
      hold_times: [0, 0., 0.3, 0.]
      first_stroke_rel_offset: [0, -4]
      second_stroke_rel_offset: [0, 4]
    - period: 2.5 #5
      hold_times: [0, 0., 0.3, 0.]
      first_stroke_rel_offset: [0, -4]
      second_stroke_rel_offset: [0, 4]
    - period: 2.5 #6
      hold_times: [0, 0., 0.3, 0.]
      first_stroke_rel_offset: [5, 0]
      second_stroke_rel_offset: [0, 5]
executor_type: lateral
executor_param:
  linear_mode: True

File: user0/welding_param_301.yaml
description: For simple stright line, 10mm thick, vision_green_light_face_up
weld_length: 900.0
safe_height: 30.0
weld_speed: 1.8
actions_offset: [-10, 0]
actions:
  - [0.0, 0.0, 20, 1.8] #1
  - [5.0, 9.0, 0, 1.8] #2
  - [8, 1, 20, 1.8] #3
  - [10, 10, 20, 1.8] #4
  - [10, 16, 20, 1.8] #5
  - [13, 1, 20, 1.8] #6
  - [14, 8, 20, 1.8] #7
  - [14, 16, 20, 1.8] #8
  - [14, 22, 0, 1.8] #9
actions_param:
  swing_list:
    - period: 2.5 #1
      hold_times: [0., 0., 0.3, 0.]
      first_stroke_rel_offset: [5, 0]
      second_stroke_rel_offset: [0, 5]
    - period: 2.5 #2
      hold_times: [0., 0., 0.3, 0.]
      first_stroke_rel_offset: [0, -4]
      second_stroke_rel_offset: [0, 4]
    - period: 2.5 #3
      hold_times: [0, 0., 0.3, 0.]
      first_stroke_rel_offset: [5, 0]
      second_stroke_rel_offset: [0, 5]
    - period: 2.5 #4
      hold_times: [0, 0., 0.3, 0.]
      first_stroke_rel_offset: [0, -4]
      second_stroke_rel_offset: [0, 4]
    - period: 2.5 #5
      hold_times: [0, 0., 0.3, 0.]
      first_stroke_rel_offset: [0, -4]
      second_stroke_rel_offset: [0, 4]
    - period: 2.5 #6
      hold_times: [0, 0., 0.3, 0.]
      first_stroke_rel_offset: [5, 0]
      second_stroke_rel_offset: [0, 5]
executor_type: lateral
executor_param:
  vision_green_light_face_up: True
  linear_mode: True

File: user0/welding_param_32.yaml
description: |
  For 2-point welding with swing, T-shape head up. Pin should be outward by 15mm. 113A 18.4V
weld_length: 900.0
weld_speed: 1.2
safe_height: 30.0
RTOL: True
actions_offset: [0, 0]
actions:
  - [0.0, 0.0, 0, 1.5] #1
  - [2, -3.0, 0, 1.2] #2 
safe_return_coord: [0, 0, 50]
actions_param:
  swing_list:
    - period: 3 #1
      hold_times: [0.3, 0., 0, 0.]
      first_stroke_rel_offset: [3, 0]
      second_stroke_rel_offset: [0, -3]
    - period: 1.5 #2
      hold_times: [0.4, 0.]
      first_stroke_rel_offset: [6.3, 3]
      second_stroke_rel_offset: [-2, -6.6]
executor_type: point_pairs

File: user0/welding_param_33.yaml
description: |
  For 2-point welding with swing, large-piece T-shape head up. Pin should be outward (electric mouth) by 13mm. [Megmeet] 142A 17.6V 
weld_length: 900.0
weld_speed: 1.2
safe_height: 130.0
RTOL: True
actions_offset: [0, 0]
actions:
  - [0.0, 0.0, 0, 1.8] #1
  - [0, -3.5, 0, 3.0] #2
  - [4.0, 0.0, 0, 1.4] #3
safe_return_coord: [0, 0, 150]
actions_param:
  # break_points: [[80, 100], [200, 220]]
  swing_list:
    - period: 2.5 #1
      hold_times: [0.3, 0., 0, 0.]
      first_stroke_rel_offset: [3, 0]
      second_stroke_rel_offset: [0, -5]
    - period: 1.5 #2
      hold_times: [0.01, 0.01]
      first_stroke_rel_offset: [4, 0]
      second_stroke_rel_offset: [0, -5]
    - period: 3.2 #3
      hold_times: [0.5, 0., 0, 0.]
      first_stroke_rel_offset: [5, 0]
      second_stroke_rel_offset: [0, -4]
executor_type: point_pairs

File: user0/welding_param_34.yaml
description: |
  For 2-point welding with swing, small-piece T-shape head up. Pin should be outward (electric mouth) by 15mm.
weld_length: 900.0
weld_speed: 1.2
safe_height: 30.0
RTOL: True
actions_offset: [0, 0]
actions:
  - [0.0, 0.0, 0, 1.5] #1, 113A 17.9V
  - [2, -3.0, 0, 1.2] #2, 113A 17.9V 
safe_return_coord: [0, 0, 50]
actions_param:
  swing_list:
    - period: 2.5 #1
      hold_times: [0.3, 0., 0, 0.]
      first_stroke_rel_offset: [3, 0]
      second_stroke_rel_offset: [0, -5]
    - period: 2.5 #2
      hold_times: [0.3, 0.1]
      first_stroke_rel_offset: [6.3, 3]
      second_stroke_rel_offset: [-2, -6.6]
executor_type: point_pairs

File: user0/welding_param_35.yaml
description: |
  For u shape welding with swing, large-piece head up. Pin should be outward (electric mouth) by 15mm. [Megmeet] 152A 17.9V
weld_length: 900.0
safe_height: 50.0
weld_speed: 1.2
tol: 10.0
angle_a: 45
enable_side_welding: True
corner2_speed_factor: 1.1
actions_offset: [0, 0]
actions:
  - [0.0, 0.0, -38, 1.8, 2.5] #1 v1.8
  - [0, -3.5, -38, 3.0, 4.0] #2
  - [4.0, 0.0, -38, 1.4, 2.0] #3
actions_param:
  swing_list:
    - period: 2.5 #1
      hold_times: [0.3, 0., 0, 0.]
      first_stroke_rel_offset: [3, 0]
      second_stroke_rel_offset: [0, -5]
    - period: 1.5 #2
      hold_times: [0.01, 0.01]
      first_stroke_rel_offset: [5, 0]
      second_stroke_rel_offset: [0, -6]
    - period: 3.2 #3
      hold_times: [0.5, 0., 0, 0.]
      first_stroke_rel_offset: [5, 0]
      second_stroke_rel_offset: [0, -4]
executor_type: u_shape

File: user0/welding_param_4.yaml
description: |
  For right (backward) wall, inner corner depth 880, outer corner distance 660, far side extension 200
weld_length: 900.0
safe_height: 30.0
weld_speed: 10.0
outer_corner_delta_v: -1.0
inner_corner_delta_v: -1.0
between_corner_delta_v: 1.0
welding_angle_wrt_y: [-101, 30, 15.0]
actions:
  - [-8.0, 0.0, 25]
  - [-10.0, -5.0, 0]
  - [-4.0, -3.0, 25]
  - [2.0, 0.0, 0]
  - [2.0, -7.0, 0]
  - [2.0, -12.0, 0]

File: user0/welding_param_41.yaml
description: |
  For 2-point welding with swing, left-side of vertical screw steel. Pin should be outward by 15mm. 128A 18.4V
weld_length: 900.0
weld_speed: 0.8
safe_height: 30.0
RTOL: True
actions_offset: [0, 0]
actions:
  - [0, 0, 0]
safe_return_coord: [0, 0, 50]
swing:
  period: 3.5 #1
  hold_times: [0.25, 0., 0.25, 0.]
  first_stroke_rel_offset: [6, 0]
  second_stroke_rel_offset: [0, 6]
executor_type: point_pairs

File: user0/welding_param_42.yaml
description: |
  For 2-point welding with swing, right-side of vertical screw steel. Pin should be outward by 15mm. 128A 18.4V
weld_length: 900.0
weld_speed: 0.8
safe_height: 30.0
RTOL: False
actions_offset: [0, 0]
actions:
  - [0, 0, 0]
safe_return_coord: [0, 0, 50]
swing:
  period: 3.5 #1
  hold_times: [0.25, 0., 0.25, 0.]
  first_stroke_rel_offset: [6, 0]
  second_stroke_rel_offset: [0, 6]
executor_type: point_pairs

File: user0/welding_param_47.yaml
description: |
  For 2-point welding with swing, right-side of vertical screw steel (diameter 25mm). Pin should be outward by 15mm. 135A 18.7V
weld_length: 900.0
weld_speed: 0.7
safe_height: 30.0
RTOL: False
actions_offset: [0, 0]
actions:
  - [0, 0, 0]
safe_return_coord: [0, 0, 50]
actions_param:
  swing_list:
    - period: 5.0 #1
      hold_times: [0, 0.2, 1.5, 0.2]
      first_stroke_rel_offset: [10, 0]
      second_stroke_rel_offset: [0, 10]
executor_type: point_pairs

File: user0/welding_param_48.yaml
description: |
  For 2-point welding with swing, horizontal screw steel (diameter 25mm). Pin should be outward by 15mm. [Megmeet] 152A 17.9V
weld_length: 900.0
weld_speed: 0.7
safe_height: 30.0
RTOL: False
actions_offset: [0, 0]
actions:
  - [0, 0, 0]
safe_return_coord: [0, 0, 50]
actions_param:
  swing_list:
    - period: 5.0 #1
      hold_times: [0, 0.2, 1.5, 0.2]
      first_stroke_rel_offset: [10, 0]
      second_stroke_rel_offset: [0, 10]
executor_type: point_pairs

File: user0/welding_param_51.yaml
description: |
  For 2-point welding with swing, left-side of vertical screw steel (square, width 40mm). Pin should be outward by 15mm. 128A 18.4V. mark inwards 2mm.
weld_length: 900.0
weld_speed: 0.35
safe_height: 30.0
RTOL: True
actions_offset: [0, 0]
actions:
  - [0, 0, 0]
safe_return_coord: [0, 0, 50]
actions_param:
  swing_list:
    - period: 5.5 #1
      hold_times: [0.25, 1.0, 0.4, 1.0]
      first_stroke_rel_offset: [12, 0]
      second_stroke_rel_offset: [0, 12]
executor_type: point_pairs

File: user0/welding_param_52.yaml
description: |
  For 2-point welding with swing, right-side of vertical screw steel (square, width 40mm). Pin should be outward by 15mm. 128A 18.4V. mark inwards 2mm.
weld_length: 900.0
weld_speed: 0.3
safe_height: 30.0
RTOL: False
actions_offset: [0, 0]
actions:
  - [0, 0, 0]
safe_return_coord: [0, 0, 50]
actions_param:
  swing_list:
    - period: 4.7 #1
      hold_times: [0.25, 0.6, 0.4, 0.6]
      first_stroke_rel_offset: [12, 0]
      second_stroke_rel_offset: [0, 12]
executor_type: point_pairs

File: user0/welding_param_56.yaml
description: |
  For 2-point welding with swing, right-side of vertical screw steel (square, width 40mm). Pin should be outward by 15mm. 128A 18.4V. mark inwards 4mm.
weld_length: 900.0
weld_speed: 0.30
safe_height: 30.0
RTOL: False
actions_offset: [0, 0]
actions:
  - [0, 0, 0]
safe_return_coord: [0, 0, 50]
actions_param:
  swing_list:
    - period: 8 #1
      hold_times: [0.25, 1.0, 0.4, 1.0]
      first_stroke_rel_offset: [12, 0]
      second_stroke_rel_offset: [0, 14]
executor_type: point_pairs

File: user0/welding_param_6.yaml
description: For simple stright line, 243A 23.1V, gas-protection, 30mm big, (+2,)
weld_length: 900.0
safe_height: 30.0
weld_speed: 8.5
actions:
  - [-25.0, 0.0,24,  3.2,3.2,3.2,3.2,3.2] #1
  - [-25, -5, 10,  5.2,5.2,5.2,5.2,5.2] #2
  - [-23, -2, 25] #3
  - [-21, -7, 15] #4
  - [-21, -10, 10] #5
  - [-13, -2, 20,   8,8,8,8,8] #6
  - [-13, -8, 15,   8,8,8,8,8] #7
  - [-13, -12, 10,   8,8,8,8,8] #8
  - [-8, -2, 20,   8,8,8,8,8] #9
  - [-8, -6, 15,   8,8,8,8,8] #10
  - [-8, -10, 15,   8,8,8,8,8] #11
  - [-8, -14, 15,   8,8,8,8,8] #12
  - [-8, -18, 10,   8,8,8,8,8] #13
  - [-4, -2, 20,   8,8,8,8,8] #14
  - [-4, -6, 15,   7,7,7,7,7] #15
  - [-4, -10, 15,   7,7,7,7,7] #16
  - [-4, -14, 15,   7,7,7,7,7] #17
  - [-4, -18, 15,   7,7,7,7,7] #18
  - [-4, -22, 10,   7,7,7,7,7] #19
  - [-2, -1, 20,   8,8,8,8,8] #20
  - [-2, -5, 15,   7,7,7,7,7] #21
  - [-2, -9, 15,   7,7,7,7,7] #22
  - [-2, -13, 15,   7,7,7,7,7] #23
  - [-2, -17, 15,   7,7,7,7,7] #24
  - [-2, -21, 15,   7,7,7,7,7] #25
  - [-2, -25, 10,   7,7,7,7,7] #26
  - [1, 0, 5,   8.5,8.5,8.5,8.5,8.5] #27
  - [1, -4, 5,   8,8,8,8,8] #28
  - [1, -8, 5,   8,8,8,8,8] #29
  - [1, -12, 5,   8,8,8,8,8] #30
  - [1, -16, 5,   8,8,8,8,8] #31
  - [1, -20, 5,   8,8,8,8,8] #32
  - [1, -24, 5,   8,8,8,8,8] #33
  - [1, -28, 5,   8,8,8,8,8] #34
  - [1, -32, 5,   8,8,8,8,8] #35

File: user0/welding_param_7.yaml
description: For simple v shape, 243A 23.1V, gas-protection
weld_length: 900.0
safe_height: 30.0
weld_speed: 9.7
actions:
  - [1, -1, -45] #1
  - [1, 4, -45] #2 
  - [4, 0, -52] #3
  - [1, 9, -45] #4
  - [4, 4, -45] #5
  - [7, 0, -52] #6
  - [1, 11, -45] #7
  - [4, 7, -45] #8
  - [7, 3, -45] #9
  - [11.5, -1, -52] #10

File: user0/welding_param_7001.yaml
description: |
  For L-shape welding with swing. 10mm. Pin should be outward (electric mouth) by 15mm. [Megmeet] 130A 18.5V.
weld_length: 900.0
safe_height: 30.0
weld_speed: 1.2
tol: 1.0
actions_offset: [0, 0]
actions:
  - [0.0, 0.0, 45, 1.8] #1
  - [7, 0, 45, 2.0] #2
  - [0, 7, 45, 3] #3
actions_param:
  swing_list:
    - period: 2.5 #1
      hold_times: [0.3, 0., 0, 0.]
      first_stroke_rel_offset: [0, 3]
      second_stroke_rel_offset: [5, 0]
    - period: 2 #2
      hold_times: [0.01, 0.1]
      first_stroke_rel_offset: [-4, 4]
      second_stroke_rel_offset: [4, 0]
    - period: 2 #3
      hold_times: [1.0, 0.5]
      first_stroke_rel_offset: [0, 4]
      second_stroke_rel_offset: [5, 0]
executor_type: point_pairs

File: user0/welding_param_71.yaml
description: |
  For ring welding with swing. Butt-welding. 5mm. [Megmeet] 140A 18.9V
weld_length: 900.0
safe_height: 30.0
weld_speed: 2.0 # 2.0
tol: 1.0
actions_offset: [0, 0]
welding_angle_wrt_y: -25.0
actions:
  - [0.0, 0.0, 0] #1
  - [8, 0, 0] #2
  - [5.5, 5, 0] #3
  - [0, 10.0, 0] #4
actions_param:
  swing_list:
    - period: 2.5 #1
      hold_times: [0.01, 0.01] # [0.3, 0., 0, 0.]
      first_stroke_rel_offset: [3, 2]
      second_stroke_rel_offset: [3, -3]
    - period: 1.5 #2
      hold_times: [0.01, 0.01]
      first_stroke_rel_offset: [-4, 4]
      second_stroke_rel_offset: [5, 0]
    - period: 1.5 #3
      hold_times: [0.01, 0.01]
      first_stroke_rel_offset: [-3.5, 2.0]
      second_stroke_rel_offset: [3.5, 0]
    - period: 3.2 #3
      hold_times: [0.5, 0., 0, 0.]
      first_stroke_rel_offset: [0, 4]
      second_stroke_rel_offset: [5, 0]
executor_type: ring

File: user0/welding_param_79.yaml
description: |
  Circle-corner square ring. Butt-welding. 10mm. Tool11 [Megmeet] 124A 19.4V
weld_length: 900.0
safe_height: 30.0
weld_speed: 3 # 2.0
tol: 1.0
actions_offset: [-10, 0]
actions:
  - [0.0, 0.0, 115] #1
actions_param:
  swing_list:
    - period: 2.5 #1
      hold_times: [0.3, 0., 0, 0.]
      first_stroke_rel_offset: [5, 5]
      second_stroke_rel_offset: [5, 0]
  piecewise_speed_list:
    - [3, 3.1, 2, 3.0, 2, 3.1, 2, 3.2, 2] #1, note the first number is useless
executor_type: smooth_square

File: user0/welding_param_90.yaml
description: |
  Screw steel (diameter 15mm) on table scan and weld. Pin should be outward by 15mm. [Megmeet]
weld_speed: 5.5
welding_config:
  mode: iv
  current: 180.0
  voltage: 17.0 # X means +X% in unified mode.
  voltage_mode: unified
safe_height: 20.0
tol: 3.0
angle_a: 45
ext_offset: -1.0
actions_offset: [0, 0]
actions:
  - [0, 0, 45]
actions_param:
  swing_list:
    - period: 1.2
      hold_times: [0., 0., 0.5, 0.]
      first_stroke_rel_offset: [4, 0]
      second_stroke_rel_offset: [0, 8]
executor_type: screw_steel_on_table_one_side

File: user0/welding_param_91.yaml
description: |
  Screw steel (diameter 15mm) on table scan and weld. Use Robot Team. Pin should be outward by 15mm. 217A 21.3V [Megmeet]
weld_speed: 5.5
safe_height: 50.0
tol: 3.0
angle_a: 45
ext_offset: -1.0
actions_offset: [0, 0]
actions:
  - [0, 0, 45]
actions_param:
  swing_list:
    - period: 1.2
      hold_times: [0., 0., 0.5, 0.]
      first_stroke_rel_offset: [8, 0]
      second_stroke_rel_offset: [0, 8]
executor_type: screw_steel_on_table
coordinate_offsets:
  - [-178.0, 701.0, 11.0]
cart:
  ip: 192.168.2.99

File: user0/welding_param_95.yaml
description: |
  Example for cart-driven straight line weld (work95). Robot must be connected as a
  robot_team whose first robot is the table cart and second is the welding robot
  (see build_line_welding_executor in line_welding_executor.py).
  备注: 本参数适用于小车左侧外侧焊接,使用 front robot (robot15, group3), 
  robot运动和小车运动不同时结束解决, 固定好焊接速度(行走速度)和摆动参数, 走一遍计时实际摆动周期T设置为real_period.
  然后再观察运动,如果小车先于摆动停止, 那么应该减少总摆动次数, 微调加大T, 反之减少T.
weld_length: 350.0
safe_height: 30.0
weld_speed: 5.0
is_left_side: True
tolerance_factor_to_scan_step: 2.0
lose_track_step_threshold: 5
align_rt: [-333.94503654678806, 868.4950512148957, -194.57761035674213, -0.8552087278392972, -0.02362365647414988, 0.11131352219862145]
actions_offset: [0, 0]
actions:
  - [1.0, 1.0, 45] #1
  - [5.0, 5.0, 45] #2
actions_param:
  swing_list:
    - period: 1.3 #1
      real_period: 2.9
      hold_times: [0., 0., 0., 0.]
      first_stroke_rel_offset: [5, 0]
      second_stroke_rel_offset: [0, 5]
    - period: 1.3 #2
      real_period: 2.9
      hold_times: [0., 0., 0., 0.]
      first_stroke_rel_offset: [5, 0]
      second_stroke_rel_offset: [0, 5]
executor_type: line-cart
